Repository: Shaoruisun/LLMs-MatLitRecon

# Extracting and Reconstructing Knowledge in Material Science Literature Using Large Language Models
Overview
This project provides a generalized framework for reconstructing knowledge from inorganic materials science literature using advanced large language models (LLMs). The goal is to accelerate materials discovery by enabling large-scale, accurate, and consistent extraction of synthetic routes, properties, and other valuable scientific information from published articles.

File: Fine-tuning data set.jsonl (part 1 of 9)
{"prompt":" Ce(NO3)3·6H2O (99.5%), TiOSO4·xH2SO4·xH2O (93.0%), Al(NO3)3·9H2O (99.0%), and NH3·H2O (25%–28%) were obtained from Aladdin Chemical Reagent Co., Ltd. All reagents were used without further purification.In a typical synthesis process (Fig. 1), a certain amount of Ce(NO3)3·6H2O and TiOSO4·xH2SO4·xH2O were dispersed in 60 mL deionized water and stirring at 60 °C with aggregating heat constant temperature blender with magnetic force to form a dispersion liquid (nCe\/nTi= 0.3:1). Then, 2.0 M NH3·H2O was added dropwise to the above dispersed mixed salt liquid under stirring while keeping the pH at a constant value of 10. Continue stirring at 60 °C for 3 h and then transfer to the reactor with polytetrafluoroethylene lining at 120 °C for 12h. The filter cake was obtained by suction filtration, dried at 80 °C for 12 h, and finally calcined at 500 °C for 3 h to obtain Ce–Ti powder. The synthesis process of multi-layered nanosheets CeO2–TiO2-γ-Al2O3catalyst is consistent with that of Ce–Ti catalyst, only adding a certain amount of Al(NO3)3·9H2O when forming precursor mixture solutions. The molar ratios of Al: Ti are m: 5 (m = 1, 2, 3, 4, 5), respectively. The obtained materials were named as Ce–Al–Ti.To obtain a Zn-poisoned catalyst, those Ce–Ti and Ce–Al–Ti samples were immersed into 80 mL ZnCl2solution and dried 80 °C for 24 h, where the weight ratio of Zn to the catalysts was kept at 3 wt% for further comparisons. The obtained sample was labeled as Zn–Ce–Ti and Zn–Ce–Al–Ti.","completion":" {'Catalyst1': {'product': {'name': 'Ce–Ti powder'}, 'method': 'dispersed mixed salt liquid', 'raw material': ['Ce(NO3)3·6H2O', 'TiOSO4·xH2SO4·xH2O', 'deionized water', 'NH3·H2O'], 'step': {'disperse': {'reagents': ['Ce(NO3)3·6H2O', 'TiOSO4·xH2SO4·xH2O']}, 'stir': {'instrument': 'aggregating heat constant temperature blender with magnetic force', 'temperature': '60 °C'}, 'add': {'reagents': '2.0\\xa0M NH3·H2O', 'pH': '10'}, 'stir2': {'time': '3h', 'temperature': '60 °C'}, 'transfer': {'instrument': 'the reactor with polytetrafluoroethylene lining', 'temperature': '120 °C', 'time': '3h'}, 'dry': {'temperature': '80°C', 'time': '12h'}, 'calcined': {'temperature': '500°C', 'time': '3h'}}}, 'Catalyst2': {'product': {'name': 'CeO2–TiO2-γ-Al2O3', 'denoted': 'Ce–Al–Ti'}, 'method': 'precursor mixture solutions', 'raw material': ['Ce(NO3)3·6H2O', 'TiOSO4·xH2SO4·xH2O', 'Al(NO3)3·9H2O', 'NH3·H2O', 'deionized water'], 'step': {'disperse': {'reagents': ['Ce(NO3)3·6H2O', 'TiOSO4·xH2SO4·xH2O']}, 'stir': {'instrument': 'aggregating heat constant temperature blender with magnetic force', 'temperature': '60 °C'}, 'add': {'reagents': ['2.0\\xa0M NH3·H2O', 'Al(NO3)3·9H2O'], 'molar ratios': 'Al: Ti = m: 5 (m\\xa0=\\xa01, 2, 3, 4, 5)'}, 'stir2': {'time': '3h', 'temperature': '60 °C'}, 'transfer': {'temperature': '120 °C'}, 'dry': {'temperature': '80°C', 'time': '12h'}, 'calcined': {'temperature': '500°C', 'time': '3h'}}}, 'Catalyst3': {'product': {'name': 'Zn–Ce–Ti'}, 'method': 'immersed into 80\\xa0mL ZnCl2solution', 'raw material': ['Ce–Ti', 'ZnCl2'], 'step': {'immersed': {'reagents': ['Ce–Ti', 'ZnCl2'], 'weight ratio': 'Zn to the catalysts = 3 wt%'}, 'dry': {'temperature': '80°C', 'time': '24h'}}}, 'Catalyst4': {'product': {'name': 'Zn–Ce–Al–Ti'}, 'method': 'immersed into 80\\xa0mL ZnCl2solution', 'raw material': ['Ce–Al–Ti', 'ZnCl2'], 'step': {'immersed': {'reagents': ['Ce–Al–Ti', 'ZnCl2'], 'weight ratio': 'Zn to the catalysts = 3 wt%'}, 'dry': {'temperature': '80°C', 'time': '24h'}}}}"}
{"prompt":" The honeycomb cordierite (denoted as HC, non-metal chemical machinery plant co. LTD, Yixing, Jiangsu) was cleaned by HNO3(4  mol⋅L−1), then washed by deionized water until pH = 7, and followed by drying and 600 °C calcination for 2 h. The pretreated cordierite was dipped into the SiO2sol (TEOS (C8H20O4Si)\/H2O\/Ethanol = 0.6\/5\/2, pH ~2.5, hydrolyzation at 60 °C for 12 h [28]) for 10 min until the air inside the channels were removed, then aged in a sealed container at 30 °C for 12 h. The wash-coated SiO2@HC was further dried at 50 °C for 12 h and calcined at 800 °C for 2 h before use.As a typical example, the supported B2O3on SiO2@HC catalyst with the B2O3loading of 5% was obtained by dipping the SiO2@HC support into boric acid solution with H3BO3concentration of 1 mol⋅L−1at 65 °C for 10 min until the air bubbles disappeared, then dried at 50 °C for 12 h. Subsequently, the sample was calcined at 700 °C for 2 h to produce the supported B2O3\/SiO2@HC catalysts. The loading amount of B2O3of the catalyst was calculated by the equation of wt% = (m−m0) \/m, where wt% stands for the B2O3loading,mandm0are the mass of B2O3\/SiO2@HC and SiO2@HC, respectively [23]. In addition, the pre-treated cordierite was crushed into powder, then loaded with SiO2and B2O3by impregnation, to prepare the powder samples, which are denoted as HC-p, SiO2@HC-p and B2O3\/SiO2@HC-p, respectively. Supported BPO4catalyst on cordierite was prepared by dipping pretreated cordierite into the mixture of 0.3 mol⋅L−1H3BO3solution and H3PO4(mole rate B\/P = 1) for 10 min until air bubbles disappeared, then dried at 50 °C for 12 h. Subsequently, the sample was calcined at 700 °C for 2 h to produce 4% BPO4@HC.","completion":" {'Catalyst1': {'product': {'name': 'honeycomb cordierite', 'denoted': 'HC'}, 'method': 'cleaning, drying, calcination', 'raw material': 'HNO3', 'step': {'clean': {'reagents': 'HNO3'}, 'wash': {'reagents': 'deionized water', 'PH': '7'}, 'dry': [], 'calcined': {'temperature': '600 °C', 'time': '2 h'}}}, 'Catalyst2': {'product': {'name': 'SiO2@HC', 'denoted': 'SiO2@HC'}, 'method': 'dipping, aging, drying, calcination', 'raw material': ['TEOS', 'H2O', 'Ethanol'], 'step': {'dip': {'time': '10 min'}, 'age': {'temperature': '30 °C', 'time': '12 h', 'instrument': 'sealed container'}, 'dry': {'temperature': '50 °C', 'time': '12 h'}, 'calcined': {'temperature': '800 °C', 'time': '2 h'}}}, 'Catalyst3': {'product': {'name': 'supported B2O3\/SiO2@HC', 'denoted': 'B2O3\/SiO2@HC'}, 'method': 'dipping, drying, calcination', 'raw material': ['SiO2@HC', 'boric acid'], 'step': {'dip': {'reagents': ['boric acid', 'iO2@HC', 'H3BO3'], 'temperature': '65 °C', 'time': '10 min'}, 'dry': {'temperature': '50 °C', 'time': '12 h'}, 'calcined': {'temperature': '700 °C', 'time': '2 h'}}}, 'Catalyst4': {'product': {'name': 'powder samples', 'denoted': ['HC-p', 'SiO2@HC-p', 'B2O3\/SiO2@HC-p']}, 'method': 'crushing, loading', 'raw material': ['SiO2', 'B2O3'], 'step': {'crush': [], 'load': {'reagents': 'SiO2and B2O3', 'method': 'impregnation'}}}, 'Catalyst5': {'product': {'name': 'supported BPO4@HC', 'denoted': '4% BPO4@HC'}, 'method': 'dipping, drying, calcination', 'raw material': ['H3BO3', 'H3PO4'], 'step': {'dip': {'reagents': ['H3BO3(0.3\\u202fmol⋅L−1)', 'H3PO4((mole rate B\/P\\u202f=\\u202f1) )'], 'time': '10 min'}, 'dry': {'temperature': '50 °C', 'time': '12 h'}, 'calcined': {'temperature': '700 °C', 'time': '2 h'}}}}"}
{"prompt":" Cu\/BEA was prepared with an incipient wetness impregnation, and the detailed procedure was same as our previous work [23]. TEOS with 3 wt.% Si content (using Cu\/BEA as standard) was dissolved into 20 mL solution (the volume ratio of H2O: alcohol was 1:0; 1:1; 0:1). The prepared Cu\/BEA powder were poured into the mixture above, and stirred magnetically for 12 h. The solvent was removed using the water bath, and then the sample was calcined at 550 °C in air. The Si and Al contents were detected by X-Ray Fluorescence (XRF) technology, shown inTable 1. The Si was introduced into the modified catalysts successfully, which decreased the concentration of Al. The obtained fresh catalysts were named as Cu and CuSi(solvent), respectively. “A” presented alcohol as solvent, “H” presented H2O as solvent, and “H + A” presented the mixed solvent of H2O and alcohol. The calcined powders were washcoated on cordierite with the deposited amount of about 160 g·L−1.","completion":" {'Catalyst': {'product': 'Cu\/BEA', 'method': 'incipient wetness impregnation', 'raw material': ['TEOS with 3\\u202fwt.% Si content', 'Cu\/BEA powder'], 'step': {'dissolve': {'reagents': ['TEOS with 3\\u202fwt.% Si content', 'H2O', 'alcohol'], 'volume ratio': ['1:0', '1:1', '0:1']}, 'stir': {'time': '12\\u202fh', 'instrument': 'magnetically '}, 'remove': {'instrument': 'water bath'}, 'calcined': {'temperature': '550\\u202f°C', 'atmosphere': 'air'}, 'detect': {'instrument': 'X-Ray Fluorescence (XRF)'}, 'washcoat': {'amount': '160\\u202fg·L−1'}}}}"}
{"prompt":" The supported tungsten oxide catalysts were all prepared by incipient wetness impregnation of aqueous ammonium metatungstate, (NH4)10W12O41⋅5H2O (Pfaltz & Bauer, 99.5% purity), onto different oxide supports: Al2O3(Harshaw\/Engelhard, 178 m2\/g), TiO2(Degussa P-25, 51 m2\/g), Nb2O5(CBMM AD1927 HY-340, 66 m2\/g), and ZrO2(Degussa, 60 m2\/g). After impregnation, the samples were initially dried at room temperature overnight and then calcined in flowing air for 4 h at 450 °C. Several supported WO3\/ZrO2catalysts were also calcined at elevated temperatures (700–900 °C) to examine the effect of calcination temperature.","completion":" {'Catalyst': {'product': 'supported tungsten oxide catalysts', 'method': 'incipient wetness impregnation', 'raw material': ['(NH4)10W12O41⋅5H2O', 'Al2O3', 'TiO2', 'Nb2O5', 'ZrO2'], 'step': {'impregnation': {'reagents': ['(NH4)10W12O41⋅5H2O', 'Al2O3', 'TiO2', 'Nb2O5', 'ZrO2']}, 'dry': {'temperature': 'room temperature', 'time': 'overnight'}, 'calcined': {'temperature': '450 °C', 'time': '4 h', 'atmosphere': 'flowing air'}, 'calcined2': {'temperature': '700-900 °C', 'time': '4 h', 'atmosphere': 'flowing air'}}}}"}
{"prompt":" The Ce\/TiO2catalysts were prepared by an impregnation method using an anatase type TiO2(Shanghai Huijing Co.) and an aqueous solution of cerium nitrate. After impregnation, the excess water was removed in a rotary evaporator at 80°C. The samples were first dried at 110°C for 12h followed by calcination at 500°C in air for 3h. The weight ratio of Ce is measured with respect to the support TiO2. Pure TiO2was prepared through a densification process. The mixture of TiO2and deionized water was dried and also calcined at 500°C in air for 3h. Pure CeO2was prepared by direct decomposition of Ce(NO3)3·6H2O which was calcined at 500°C in air for 3h.","completion":" {'Catalyst': {'product': {'name': 'Ce\/TiO2catalysts', 'denoted': 'Ce\/TiO2'}, 'method': 'impregnation method', 'raw material': ['anatase TiO2', 'cerium nitrate solution'], 'step': {'impregnation': {}, 'remove': {'instrument': 'rotary evaporator', 'temperature': '80℃ '}, 'dry': {'temperature': '110℃ ', 'time': '12h'}, 'calcine': {'temperature': '500℃ ', 'atmosphere': 'air ', 'time': '3h'}}}, 'Support1': {'product': {'name': 'Pure TiO2', 'denoted': 'TiO2'}, 'method': 'densification process', 'raw material': ['TiO2', 'deionized water'], 'step': {'dry': {}, 'calcine': {'temperature': '500℃ ', 'atmosphere': 'air ', 'time': '3h'}}}, 'Support2': {'product': {'name': 'Pure CeO2', 'denoted': 'CeO2'}, 'method': 'direct decomposition', 'raw material': ['Ce(NO3)3•6H2O', 'CeO2'], 'step': {'calcine': {'temperature': '500℃ ', 'atmosphere': 'air ', 'time': '3h'}}}}"}
{"prompt":" H-mordenite (Süd Chemie AG, Si\/Al=6.7, BET area=409m2\/g) and an adequate amount of In2O3(Aldrich; 99.99%) were mixed applying intense co-grinding. By reductive solid-state ion exchange, InH-mordenite (InHM) samples were prepared, reducing the In2O3\/H-mordenite mixture in H2flow at 500°C for 2h and then reoxidizing it in O2flow at 400°C for 1h. The In\/Al molar ratios of the obtained mordenite catalysts were 1\/6 and 1\/3 (3.4 and 6.8wt%, respectively). Catalysts containing 0.5% Pd (PdInHM and PdHM) were prepared by impregnating the InHM and HM samples with a solution of Pd(NH3)4(NO3)2and subsequent heating of the samples in O2flow at 350°C for 1h. Samples with In\/Al 1\/3 and 1\/6 ratios were identified as InHM(1\/3) and InHM(1\/6), respectively and those containing Pd were called PdHM, PdInHM(1\/3) and PdInHM(1\/6).","completion":" {'Catalyst1': {'product': {'name': 'InH-mordenite', 'denoted': 'InHM(1\/3)', 'loading': '6.8 wt%'}, 'method': 'reductive solid-state ion exchange', 'raw material': ['H-mordenite', 'In2O3'], 'step': {'mix': {'reagents': ['H-mordenite', 'In2O3'], 'instrument': 'intense co-grinding'}, 'reduce': {'temperature': '500°C', 'time': '2h', 'reagents': 'H2flow'}, 'reoxidize': {'temperature': '400°C', 'time': '1h', 'reagents': 'O2flow'}}}, 'Catalyst2': {'product': {'name': 'InH-mordenite', 'denoted': 'InHM(1\/6)', 'loading': '3.4 wt%'}, 'method': 'reductive solid-state ion exchange', 'raw material': ['H-mordenite', 'In2O3'], 'step': {'mix': {'reagents': ['H-mordenite', 'In2O3'], 'instrument': 'intense co-grinding'}, 'reduce': {'temperature': '500°C', 'time': '2h', 'reagents': 'H2flow'}, 'reoxidize': {'temperature': '400°C', 'time': '1h', 'reagents': 'O2flow'}}}, 'Catalyst3': {'product': {'name': 'PdHM', 'denoted': 'PdHM'}, 'method': 'impregnating', 'raw material': ['InHM', 'Pd(NH3)4(NO3)2'], 'step': {'impregnate': {'instrument': '', 'reagents': 'Pd(NH3)4(NO3)2'}, 'heat': {'temperature': '350°C', 'time': '1h', 'reagents': 'O2flow'}}}, 'Catalyst4': {'product': {'name': 'PdInHM(1\/3)', 'denoted': 'PdInHM(1\/3)', 'loading': '6.8 wt%'}, 'method': 'impregnating', 'raw material': ['InHM(1\/3)', 'Pd(NH3)4(NO3)2'], 'step': {'impregnate': {'instrument': '', 'reagents': 'Pd(NH3)4(NO3)2'}, 'heat': {'temperature': '350°C', 'time': '1h', 'reagents': 'O2flow'}}}, 'Catalyst5': {'product': {'name': 'PdInHM(1\/6)', 'denoted': 'PdInHM(1\/6)', 'loading': '3.4 wt%'}, 'method': 'impregnating', 'raw material': ['InHM(1\/6)', 'Pd(NH3)4(NO3)2'], 'step': {'impregnate': {'instrument': '', 'reagents': 'Pd(NH3)4(NO3)2'}, 'heat': {'temperature': '350°C', 'time': '1h', 'reagents': 'O2flow'}}}}"}
{"prompt":" The Ce-P-O catalysts were synthesized by hydrothermal method. A certain amount of Ce(NO3)3·6H2O and H4P2O7were dissolved in 200 mL distilled water at room temperature separately, and the Ce\/P molar ratio was 1:1.2. Then, Ce(NO3)3·6H2O solution was gradually dripped into H4P2O7solution with stirring. Next, 1 mol\/L NH3·H2O was added into the solution until the PH was close to 9. The mixed liquids were heated at 160 °C for 24 h and then dried at 110 °C for 24 h. At last, the samples were calcined at 500 °C for 3 h.In a typical preparation procedure, Ce(NO3)3·6H2O, TiOSO4, Zr(NO3)4·5H2O and H4P2O7were dissolved in 200 mL distilled water at room temperature, respectively. And the molar ratio of Ce\/P, Ce\/Ti + Zr, Ti\/Zr were 1–3, 0.3:1, 1:1, respectively. Then, Ce(NO3)3·6H2O solution was gradually dripped into H4P2O7solution with stirring to obtain the mixture of Ce-P-O and Ce(NO3)3·6H2O. Next, all the above liquids were mixed together and kept stiring for a few minutes. 1 mol\/L NH3·H2O was added into the solution until the PH was close to 9, and the resulting solution was then transferred into Teflon-lined stainless-steel autoclave (150 mL) and heated at 160 °C for 24 h. The precipitate was recovered by filtration, washing, and drying at 110 °C for 24 h. And the samples were calcined at 500 °C for 3 h to get the P-Ce-Zr-Ti catalysts.","completion":" {'Catalyst1': {'product': 'Ce-P-O catalysts', 'method': 'hydrothermal method', 'raw material': ['Ce(NO3)3•6H2O', 'H4P2O7'], 'step': {'dissolve1': {'reagents': ['Ce(NO3)3•6H2O', 'H4P2O7', 'distilled water'], 'temperature': 'room temperature'}, 'dripped': {'reagents': 'Ce(NO3)3•6H2O solution'}, 'stir': [], 'add': {'reagents': '1 mol\/L NH3•H2O', 'PH': '9'}, 'heat': {'temperature': '160℃ ', 'time': '24 h'}, 'dry': {'temperature': '110℃', 'time': '24 h'}, 'calcine': {'temperature': '500℃ ', 'time': '3 h'}}}, 'Catalyst2': {'product': 'P-Ce-Zr-Ti catalysts', 'method': 'hydrothermal method', 'raw material': ['Ce(NO3)3•6H2O', 'TiOSO4', 'Zr(NO3)4•5H2O', 'H4P2O7'], 'step': {'dissolve1': {'reagents': ['Ce(NO3)3•6H2O', 'TiOSO4', 'Zr(NO3)4•5H2O', 'H4P2O7', 'distilled water'], 'temperature': 'room temperature'}, 'dripped ': {'reagents': 'Ce(NO3)3•6H2O solution', 'method': 'gradually drip with stirring'}, 'mix': 'all the above liquids', 'stir': {'time': 'a few minutes'}, 'add': {'reagents': '1 mol\/L NH3•H2O', 'PH': '9'}, 'transfer': {'instrument': 'Teflon-lined stainless-steel autoclave'}, 'heat': {'temperature': '160℃ ', 'time': '24 h'}, 'filtration': [], 'wash': [], 'dry': {'temperature': '110℃ ', 'time': '24 h'}, 'calcine': {'temperature': '500℃ ', 'time': '3 h'}}}}"}
{"prompt":"10.1016j.jiec.2013.03.010.txt 2.1Catalyst preparation2.1.1Single step sol–gel method (SG)2.1.2Impregnation method (IM)2.1.3Coprecipitation method (CP)2.1Catalyst preparation2.1.1Single step sol–gel method (SG)Aluminum isopropoxide (555-31-7, Aladdin Reagent Inc., 0.1mol), anhydrous ethanol (64-17-5, Aladdin Reagent Inc., 2.9mol), deionized water (1.9mol), nitric acid (7697-37-2, Aladdin Reagent Inc., 0.1mol) and cerium nitrate (206996-60-3, Aladdin Reagent Inc., 0.0052mol) were mixed under vigorous stirring at room temperature to obtain transparent sol. The sol was dried in air at 80°C for 24h to form xerogel and then calcined in air at 600°C for 5h to obtain the catalyst of CeO2\/Al2O3.2.1.2Impregnation method (IM)The commercial γ-Al2O3(1302-74-5, Aladdin Reagent Inc.) was used as the catalyst support. The surface area of Al2O3is 244.6m2\/g. Cerium nitrate, used as cerium precursors, were impregnated onto the support using the incipient wetness impregnation method. The pH value of impregnation solution was 7. Then the sample was dried at 80°C for 12h, followed by calcination in air at 600°C for 5h.2.1.3Coprecipitation method (CP)Cerium nitrate (206996-60-3, Aladdin Reagent Inc., 0.0052mol) and aluminum nitrate (7784-27-2, Aladdin Reagent Inc., 0.1mol) was fully dissolved in 200mL deonized water, then 3mol\/L ammonia solution (about 107mL) was added into the solution dropwisely under vigorous stirring at room temperature until the pH value reached about 11. After 3h, the sediment was filtered and washed thoroughly with deionized water. Then the sample was dried at 110°C for 12h, followed by calcination in air at 600°C for 5h in a muffle furnace.The content of CeO2in the catalysts was fixed at 15wt%. And the catalysts were denoted as CeAl(y), where y represented the catalyst preparation method.","completion":" {'Catalyst1': {'product': {'name': 'CeO2\/Al2O3', 'denoted': 'CeAl(SG)'}, 'method': 'Single step sol–gel', 'raw material': ['Aluminum isopropoxide', 'anhydrous ethanol', 'deionized water', 'nitric acid', 'cerium nitrate'], 'step': {'mix': {'reagents': ['Aluminum isopropoxide', 'anhydrous ethanol', 'deionized water', 'nitric acid', 'cerium nitrate']}, 'stir': {'temperature': 'room temperature'}, 'dry': {'temperature': '80°C', 'time': '24h', 'atmosphere': 'air'}, 'calcined': {'temperature': '600°C', 'time': '5h'}}}, 'Catalyst2': {'product': {'name': 'CeO2\/Al2O3', 'denoted': 'CeAl(IM)'}, 'method': 'Impregnation method', 'raw material': ['γ-Al2O3', 'cerium nitrate'], 'step': {'impregnation': {'reagents': ['γ-Al2O3', 'cerium nitrate'], 'pH': '7'}, 'dry': {'temperature': '80°C', 'time': '12h'}, 'calcined': {'temperature': '600°C', 'time': '5h', 'atmosphere': 'air'}}}, 'Catalyst3': {'product': {'name': 'CeO2\/Al2O3', 'denoted': 'CeAl(CP)', 'loading content': '15wt% of CeO2'}, 'method': 'Coprecipitation method', 'raw material': ['cerium nitrate', 'aluminum nitrate', 'deonized water', '3mol\/L ammonia solution'], 'step': {'dissolve': {'reagents': ['cerium nitrate', 'aluminum nitrate', 'deonized water']}, 'add': {'reagents': '3mol\/L ammonia solution', 'pH': '11'}, 'stir': {'instrument': 'vigorous stirring', 'temperature': 'room temperature'}, 'filter': ' ', 'wash': {'reagents': 'deionized water'}, 'dry': {'temperature': '110°C', 'time': '12h'}, 'calcined': {'temperature': '600°C', 'time': '5h', 'instrument': 'muffle furnace'}}}}"}
{"prompt":" The mesoporous single crystal ZSM-5 and ZSM-12 zeolite materials with Si\/Al=50 were synthesized by crystallizing the zeolite around a carbon matrix which was subsequently removed by combustion, according to the procedure described in Refs.[18,23]. Conventional ZSM-5 and ZSM-12-type zeolites with Si\/Al=50 were prepared by the standard procedure[24]. The H-form of the corresponding zeolites was prepared according to the procedure described in Ref.[23].Fe-containing HZSM-5 catalysts were prepared by impregnation of the H-form of the zeolite (fraction 0.18–0.295mm) with an aqueous solution of iron nitrate. For impregnation, the incipient wetness method was used. The impregnated samples were dried at room temperature for 2h followed by calcination at 450°C for 4h. Traditional 3% V2O5\/TiO2catalyst was prepared using incipient wetness impregnation of TiO2anatase support with vanadium oxalate followed by drying in air at room temperature for 24h and calcination at 450°C for 6h.","completion":" {'Catalyst1': {'Catalyst1': {'name': 'mesoporous single crystal ZSM-5 and ZSM-12 zeolite', 'Si\/Al': '50'}, 'method': 'crystallizing the zeolite around a carbon matrix', 'raw material': ['zeolite', 'carbon matrix'], 'step': {'crystallize': {}, 'combust': {}}}, 'Catalyst2': {'product': {'name': 'Conventional ZSM-5 and ZSM-12-type zeolites', 'Si\/Al': '50'}, 'method': 'standard procedure'}, 'Catalyst3': {'product': {'name': 'Fe-containing HZSM-5'}, 'method': 'impregnation', 'raw material': ['H-form of the zeolite', 'aqueous solution of iron nitrate'], 'step': {'dry': {'temperature': 'room temperature', 'time': '2 h'}, 'calcined': {'temperature': '450°C', 'time': '4 h'}}}, 'Catalyst4': {'product': {'name': '3% V2O5\/TiO2catalyst'}, 'method': 'Traditional incipient wetness impregnation', 'raw material': ['TiO2anatase support', 'vanadium oxalate'], 'step': {'impregnate': {'reagents': ['vanadium oxalate', 'TiO2anatase support']}, 'dry': {'temperature': 'room temperature', 'time': '24h', 'atmosphere': 'air'}, 'calcined': {'temperature': '450°C', 'time': '6h'}}}}"}
{"prompt":" The catalyst samples of (Fe2.5M0.5)1−δO4(M=Mn, Co, Ni or Zn) were prepared by the co-precipitation method described in our previous works[20,21]. All the as-prepared precipitates were dried at 110°C for 12h, and calcinated at 400°C for 3h. For purposes of comparison, spinel-structured γ-Fe2O3was synthesized by the thermal treatment of Fe3O4precipitate. Herein, the expressions of (Fe2.5M0.5)1−δO4(M=Mn, Co, Ni, Zn) are represented as Mn–Fe, Co–Fe, Ni–Fe and Zn–Fe for brevity.","completion":" {'Catalyst': {'product': {'name': '(Fe2.5M0.5)1−δO4(M=Mn, Co, Ni or Zn)', 'denoted': 'Mn–Fe, Co–Fe, Ni–Fe and Zn–Fe'}, 'method': 'co-precipitation', 'raw material': ['Fe3O4precipitate'], 'step': {'dry': {'temperature': '110°C', 'time': '12h'}, 'calcined': {'temperature': '400°C', 'time': '3h'}}}, 'Comparison': {'product': {'name': 'spinel-structured γ-Fe2O3'}, 'method': 'thermal treatment', 'raw material': ['Fe3O4precipitate'], 'step': {'thermal treatment': {}}}}"}
{"prompt":" The Al2O3pellets (Alfa Aesar, BET surface area: 90m2g−1) were crushed and sieved into particles with sizes of between 350 and 420μm to serve as the supports. The loading weight of active metal Rh was 1% and it was coated on the supports by the incipient wetness impregnation method. Rh(NO3)3·2H2O and NaNO3were chosen as the precursors of active metal Rh and modifier Na, respectively. To compare the effects of Na modification on the performances of 1%Rh\/Al2O3, 1%Rh–6%Na\/Al2O3and 6%Na\/Al2O3were prepared and tested. The concentration of Na added to the catalysts was determined to be 6wt% according to the results of previous study[10], in which the optimum Na content for 1%Rh\/Al2O3modification was in the range of 4–8wt%. After the impregnation process, these catalysts were dried at 105°C for 6h and calcined at 500°C for 6h in air.","completion":" {'Catalyst1': {'product': '1%Rh\/Al2O3', 'method': 'incipient wetness impregnation', 'raw material': 'Rh(NO3)3·2H2O', 'step': {'impregnation': 'Rh(NO3)3·2H2O', 'dry': {'temperature': '105°C', 'time': '6h'}, 'calcined': {'temperature': '500°C', 'time': '6h', 'atmosphere': 'air'}}}, 'Catalyst2': {'product': '1%Rh–6%Na\/Al2O3', 'method': 'incipient wetness impregnation', 'raw material': ['Rh(NO3)3·2H2O', 'NaNO3'], 'step': {'impregnation': ['Rh(NO3)3·2H2O', 'NaNO3'], 'dry': {'temperature': '105°C', 'time': '6h'}, 'calcined': {'temperature': '500°C', 'time': '6h', 'atmosphere': 'air'}}}, 'Catalyst3': {'product': '6%Na\/Al2O3', 'method': 'incipient wetness impregnation', 'raw material': 'NaNO3', 'step': {'impregnation': 'NaNO3', 'dry': {'temperature': '105°C', 'time': '6h'}, 'calcined': {'temperature': '500°C', 'time': '6h', 'atmosphere': 'air'}}}}"}
{"prompt":" TiO2used in this study is Super Titania F-6 (Lot No. H04320) kindly supplied from SHOWA DENKO. This sample was hydrated in distilled water at 353K for 2h and filtered with suction, followed by drying at 383K overnight. Dried sample was calcined in dry air at 673K for 3h. The specific surface area of prepared TiO2was 77m2g−1determined by N2adsorption. The crystal phase of prepared TiO2was determined by a SHIMADZU XD-D1 X-ray diffractometer using Cu Kα radiation. This sample consists of 91.3% anatase and 8.7% rutile. WO3\/TiO2catalysts were prepared by the impregnation method followed by evaporation to dryness. Super Titania F-6 were impregnated with aqueous solutions of ammonium tungstatepara-pentahydrate and concentrated at 353K. After these samples were dried at 383K overnight, these were calcined in dry air at 673K for 3h. The specific surface area of prepared WO3\/TiO2sample was determined by N2adsorption. The specific surface areas of 1, 5 and 10wt.% WO3\/TiO2were 77, 90 and 90m2g−1, respectively.","completion":" {'Support': {'product': {'name': 'TiO2', 'properties': {'specific surface area': '77m2g−1', 'crystal phase': '91.3% anatase and 8.7% rutile'}}, 'method': [], 'raw material': 'Super Titania F-6', 'step': {'hydrate': {'reagents': 'distilled water', 'temperature': '673K', 'time': '2 h'}, 'filter': {'instrument': 'suction'}, 'dry': {'temperature': '383K', 'time': 'overnight'}, 'calcine': {'temperature': '673K', 'time': '3h', 'atmosphere': 'air'}}}, 'Catalyst': {'product': {'name': 'WO3\/TiO2', 'properties': {'specific surface area': ['1wt.%: 77m2g−1', '5wt.%: 90m2g−1', '10wt.%: 90m2g−1']}}, 'method': 'impregnation method', 'raw material': ['Super Titania F-6', 'aqueous solutions of ammonium tungstatepara-pentahydrate'], 'step': {'impregnate': {'reagent': ['Super Titania F-6', 'aqueous solutions of ammonium tungstatepara-pentahydrate'], 'concentrate': {'temperature': '353K'}, 'dry': {'temperature': '383K', 'time': 'overnight'}, 'calcine': {'temperature': '673K', 'time': '3h', 'atmosphere': 'air'}}}}}"}
{"prompt":" Hydrotalcite-like structured Cu2Zn2Mg2Al2(OH)16CO3precursor was synthesized via a co-precipitation method[47]. In detail, 6.04 g of Cu(NO3)2·3H2O, 7.44 g of Zn(NO3)2·6H2O, 6.41 g of Mg(NO3)2·6H2O and 9.38 g of Al(NO3)3·9H2O were dissolved and mixed in 200 mL water under stirring, which was referred as solution A. The total amount of metal ions in solution A was 0.10 mol. And then, 6.40 g of NaOH and 5.30 g of Na2CO3were dissolved and mixed in 200 mL water and denoted as solution B, in which the concentration of NaOH and Na2CO3was 0.25 and 0.8 mol\/L, respectively. After that, solution A and solution B were simultaneously added into a beaker with peristaltic pumps within 2 h, the mixture was stirred vigorously and pH value was controlled within 9.50–9.55 with an online PHS-3C pH meter. When solution A was added completely, the mixture was further stirred at room temperature for 3 h, followed by filtering and washing with water until the pH of effluent was lower than 7.0. The resulted product was dried at 80 °C for overnight and denoted as Cu2Zn2Mg2Al2(OH)16CO3. Subsequently, after grinding the precursor into powder, it was calcined at 400 °C for 4 h in air with a heating rate of 5 °C\/min, which was identified as Cu2Zn2Mg2Al2O9. Actual composition of the calcined sample was detected by inductively coupled plasma-atomic emission spectroscopy (ICP-AES, Thermo Elemental IRIS Intrepid). Before catalytic reaction, the calcined sample was reduced in 5% H2\/N2flow (100 mL\/min) at 300 °C for 1 h, and these reduced catalysts were identified as Cu2\/Zn2Mg2Al2O7. Above synthesis process of Cu2\/Zn2Mg2Al2O7was presented inScheme 1.Other Cux\/Zn3−0.5xMg3−0.5xAl2O9−xcatalysts with different content of Cu (in which x referred to the content of Cu (0.4 < x < 4)) were prepared in the similar procedures as above.","completion":" {'Precursor': {'product': {'name': 'Cu2Zn2Mg2Al2(OH)16CO3precursor', 'denoted': 'Cu2Zn2Mg2Al2(OH)16CO3precursor'}, 'method': 'co-precipitation', 'raw material': ['Cu(NO3)2·3H2O', 'Zn(NO3)2·6H2O', 'Mg(NO3)2·6H2O', 'Al(NO3)3·9H2O', 'NaOH', 'Na2CO3'], 'step': {'dissolve1': {'reagents': ['Cu(NO3)2·3H2O', 'Zn(NO3)2·6H2O', 'Mg(NO3)2·6H2O', 'Al(NO3)3·9H2O']}, 'mix': {'reagent': '200 mL water'}, 'stir': [], 'dissolve2': {'reagents': [' 6.40 g NaOH', ' 5.30 g Na2CO3']}, 'mix2': {'reagents': '200 ml water'}, 'add': {'instrument': 'peristaltic pumps', 'time': 'within 2 h'}, 'stir2': {'time': '3h', 'pH': '9.50-9.55'}, 'filter': {}, 'wash': {'reagents': 'water', 'pH': 'lower than 7.0'}, 'dry': {'temperature': '80 °C', 'time': 'overnight'}}, 'Catalyst1': {'product': {'name': 'Cu2Zn2Mg2Al2O9'}, 'method': [], 'raw material': 'Cu2Zn2Mg2Al2(OH)16CO3.', 'step': {'grind': {}, 'calcined': {'temperature': '400 °C', 'time': '4 h', 'rate': '5 °C\/min', 'atmosphere': 'air'}}}}, 'Catalyst2': {'product': {'name': 'Cu2Zn2Mg2Al2O7'}, 'method': [], 'raw material': 'Cu2Zn2Mg2Al2(OH)16CO3.', 'step': {'grind': {}, 'calcined': {'temperature': '400 °C', 'time': '4 h', 'rate': '5 °C\/min', 'atmosphere': 'air'}, 'reduce': {'reagents': '5% H2\/N2', 'temperature': '300 °C', 'time': '1 h'}}}}"}
{"prompt":" Lanthanum iron perovskite (LaFeO3) and copper-substituted lanthanum iron perovskite (LaFe0.8Cu0.2O3) were initially obtained by the classical citric acid (CA) complexation method. Synthesis involves the use of nitrate precursors as lanthanum, iron, and copper sources, as well as citric acid as a complexation agent[35]. The Fe-CA (LaFeO3) and Cu-CA (LaFe0.8Cu0.2O3) samples were obtained after calcination in a muffle furnace at 600 °C for 3 h under static conditions.High-surface-area nanoscale perovskites were produced by a reactive grinding (RG) process, starting from Fe-CA and Cu-CA calcined samples already presenting a perovskite phase. The procedure used here differs from previously adopted procedures in that the grinding process is used to reduce the crystal domain size, in order to develop a higher surface area (while crystallization of perovskite was previously done under grinding[26,33]). For the surface area improvement, NH4Cl was introduced as a reactive grinding additive for the milling step, in addition to the perovskite. Selective leaching of the additive leads to the porous nanoscale perovskite, the Cu-RG (LaFe0.8Cu0.2O3-RG) samples. An Ag\/Al2O3reference catalyst was also synthesized using a traditional wet impregnation approach with silver nitrate aqueous solution and commercial boehmite (AlOOH). Detailed synthesis procedures are described in theSupplementary Material.","completion":" {'Catalyst1': {'product': {'name': 'Lanthanum iron perovskite', 'denoted': 'LaFeO3'}, 'method1': 'Classical citric acid (CA) complexation', 'raw material1': ['Lanthanum', 'Iron', 'Citric acid'], 'step1': {'dissolve': {'reagents': ['Lanthanum nitrate', 'Iron nitrate', 'Citric acid']}, 'calcined': {'temperature': '600 °C', 'time': '3 h', 'instrument': 'muffle furnace'}, 'method2': 'Reactive grinding (RG) process', 'raw material2': ['Fe-CA (perovskite phase)']}, 'Catalyst2': {'product': {'name': 'Copper-substituted lanthanum iron perovskite', 'denoted': ['LaFe0.8Cu0.2O3', 'Cu-CA']}, 'method': 'Classical citric acid (CA) complexation', 'raw material': ['Lanthanum', 'Iron', 'Copper', 'Citric acid'], 'step': {'dissolve': {'reagents': ['Lanthanum nitrate', 'Iron nitrate', 'Copper nitrate', 'Citric acid']}, 'calcined': {'temperature': '600 °C', 'time': '3 h', 'instrument': 'muffle furnace'}}}, 'Catalyst3': {'product': {'name': 'High-surface-area nanoscale perovskites', 'denoted': ['LaFe0.8Cu0.2O3-RG', 'Cu-RG']}, 'method': 'Reactive grinding (RG) process', 'raw material': ['Cu-CA (perovskite phase)', 'NH4Cl'], 'step': {'grind': {'reagents': ['Cu-CA (perovskite phase)', 'NH4Cl'], 'instrument': 'Mill'}, 'leaching': {'reagents': 'NH4Cl'}}}, 'Catalyst4': {'product': {'name': 'Ag\/Al2O3reference catalyst', 'denoted': 'Ag\/Al2O3'}, 'method': 'Wet impregnation', 'raw material': ['Silver nitrate', 'commercial boehmite'], 'step': {'dissolve': {'reagents': ['Silver nitrate', 'commercial boehmite']}, 'impregnation': {'instrument': 'Wet impregnation'}}}}}"}
{"prompt":" Fe-MFI catalysts were prepared by an ion-exchange method with an aqueous solution of FeSO4⋅7H2O (Wako Pure Chemical Industries Ltd.; 98%) for 20 h at 323 K under a nitrogen atmosphere to avoid the precipitation of Fe(OH)3[34]. Na-MFI (TOSOH Co.; SiO2\/Al2O3=23.8) was used as the catalyst support. The catalyst was separated from the solution by filtration after an ion exchange procedure. And it was washed thoroughly with distilled water and dried at 383 K overnight, followed by calcination in air at 773 K for 3 h. The loading amount of Fe on MFI was determined by subtraction of the Fe amount in the solution after the separation, analyzed by ICP analysis, from the total amount. The exchange efficiency of FeSO4, the percentage of the iron salt incorporated into the zeolite, was almost 100% in the case of Fe\/Al=0.05–0.24. On the other hand, it was almost 80% in the case of Fe\/Al=0.40. The catalyst is denoted Fe(X)-MFI, whereXstands for the molar ratio of Fe\/Al.","completion":" {'Catalyst': {'product': {'name': 'Fe-MFI catalysts', 'molar ratio': ['Fe\/Al', '0.05-0.24', 'Fe\/Al', '0.4']}, 'Method': 'ion-exchange method', 'Raw material': ['Aqueous solution of FeSO4⋅7H2O', 'Na-MFI'], 'Step': {'Ion exchange': {'reagents': ' FeSO4⋅7H2O', 'temperature': '323K', 'time': '20h', 'atmosphere': 'nitrogen'}, 'separate': {}, 'wash': {'reagents': 'distilled water'}, 'dry': {'temperature': '383K', 'time': 'overnight'}, 'calcine': {'temperature': '773K', 'time': '3h'}}}}"}
{"prompt":" In this work, all of the catalysts were synthesized by citrate method. For the preparation of CeZr2Oxcatalyst, 0.02 mol of Ce(NO3)3·6H2O, 0.04 mol of ZrO(NO3)2·xH2O and certain amount of citrate were mixed in 100 ml deionized water, where citric acid was added with the citrate\/metal salts mole ratio of 1.5. The mixed solution was stirring vigorously for 5 h at room temperature. Subsequently, the homogeneous mixed solution was dried at 120 °C for 12 h and calcined at 500 °C in air for 6 h, and crushed and sieved to 40–60 mesh. The above obtained CeZr2Oxcatalyst was then denoted as CZ. The preparation process of Sb modified CeZr2Oxcatalysts were similar. Certain amount (0–0.03 mol) of C6H9O6Sb was added into the mixed solution above during the synthesis process. The Sb modified CeZr2Oxcatalysts were denoted as SbyCZ, whereyrepresented the atomic ratio of Sb to Ce.The spent CZ and SbyCZ catalysts were obtained after the SCR reaction in the presence of 100 ppm SO2and 5 vol.% H2O at 250 °C for 12 h, which were donated as the CZ-S and SbyCZ-S, respectively.","completion":" {'Catalyst1': {'product': {'name': 'CeZr2Oxcatalyst', 'denoted': 'CZ'}, 'method': 'citrate method', 'raw material': ['Ce(NO3)3·6H2O', 'ZrO(NO3)2·xH2O', 'citric acid'], 'step': {'mix': {'reagents': ['Ce(NO3)3·6H2O(0.02mol)', 'ZrO(NO3)2·xH2O(0.04mol)', 'deionized water(10ml)']}, 'add': {'reagents': 'citric acid', 'mole ratio': ' citrate\/metal salts = 1.5'}, 'stir': {'time': '5h', 'temperature': 'room temperature'}, 'dry': {'temperature': '120 °C', 'time': '12 h'}, 'calcined': {'temperature': '500 °C', 'time': '6 h', 'atmosphere': 'air'}, 'crush': [], 'sieve': {'size': '40-60 mesh'}}}, 'Catalyst2': {'product': {'name': 'Sb modified CeZr2Oxcatalysts', 'denoted': 'SbyCZ'}, 'method': 'citrate method', 'raw material': ['Ce(NO3)3·6H2O', 'ZrO(NO3)2·xH2O', 'citric acid', 'C6H9O6Sb'], 'step': {'mix': {'reagents': ['Ce(NO3)3·6H2O(0.02mol)', 'ZrO(NO3)2·xH2O(0.04mol)', 'C6H9O6Sb(0-0.03mol)', 'deionized water(100ml)']}, 'add': {'reagents': 'citric acid', 'mole ratio': ' citrate\/metal salts = 1.5'}, 'stir': {'time': '5h'}, 'dry': {'temperature': '120 °C', 'time': '12 h'}, 'calcined': {'temperature': '500 °C', 'time': '6 h'}, 'crush': [], 'sieve': {'size': '40-60 mesh'}}}}"}
{"prompt":" In this study, all the catalyst samples were obtained by co-precipitation method. The aqueous mixed solution of manganese nitrate, niobium oxalate (when used) and titanium sulfate were prepared with the desired molar ratio. Next then, NH3·H2O (3 mol\/L) was carefully added in the solution by dripping slowly at 25 °C until the solution pH value rose to 11. After separated and rinsed with pure water thoroughly, the obtained solid was desiccated at 100 °C overnight. Subsequently, it was put into a calcination process at 500 °C for 4 h in air. The obtained samples were labeled as MnaTiOxor MnaNbbTiOxrespectively. Hereaandbrepresent the molar ratios of Mn\/Ti and Nb\/Ti respectively.","completion":" {'Catalyst': {'product': {'name': 'MnaTiOxor MnaNbbTiOx'}, 'method': 'co-precipitation', 'raw material': ['manganese nitrate', 'niobium oxalate', 'titanium sulfate'], 'step': {'dissolve': {'reagents': ['manganese nitrate', 'niobium oxalate', 'titanium sulfate']}, 'add': {'reagents': 'NH3·H2O (3\\xa0mol\/L)', 'temperature': '25\\xa0°C', 'pH': '11'}, 'separate': '', 'rinse': {'reagents': 'pure water'}, 'desiccated': {'temperature': '100\\xa0°C', 'time': 'overnight'}, 'calcined': {'temperature': '500\\xa0°C', 'time': '4\\xa0h', 'atmosphere': 'air'}}}}"}
